Repository: ssk-yt/ceramics-experiment-3

セラミックス実験第三の実験レポートに利用するコード共有のためのリポジトリです。

File: basic/data/gtICDDデータ類-20260106/1_BaTiO3-tetragonal.csv
No.,d(A),I(f),h,k,l,2Theta(deg),Theta(deg),1/(2d)
1,4.03,12,0,0,1,22.038,11.019,0.1241
2,3.99,25,1,0,0,22.262,11.131,0.1253
3,2.838,100,1,0,1,31.497,15.749,0.1762
4,2.825,100,1,1,0,31.646,15.823,0.177
5,2.314,46,1,1,1,38.887,19.444,0.2161
6,2.019,12,0,0,2,44.855,22.428,0.2476
7,1.997,37,2,0,0,45.377,22.688,0.2504
8,1.802,6,1,0,2,50.613,25.306,0.2775
9,1.79,8,2,0,1,50.976,25.488,0.2793
10,1.786,7,2,1,0,51.099,25.549,0.28
11,1.642,15,1,1,2,55.953,27.977,0.3045
12,1.634,35,2,1,1,56.251,28.126,0.306
13,1.419,12,2,0,2,65.753,32.877,0.3524
14,1.412,10,2,2,0,66.121,33.06,0.3541
15,1.337,5,2,1,2,70.357,35.178,0.374
16,1.332,2,3,0,0,70.66,35.33,0.3754
17,1.275,5,1,0,3,74.334,37.167,0.3922
18,1.264,7,3,0,1,75.092,37.546,0.3956
19,1.263,9,3,1,0,75.162,37.581,0.3959
20,1.214,3,1,1,3,78.765,39.383,0.4119
21,1.205,5,3,1,1,79.47,39.735,0.4149
22,1.1569,7,2,2,2,83.49,41.745,0.4322
23,1.1194,1,2,0,3,86.963,43.481,0.4467
24,1.1161,1,3,0,2,87.284,43.642,0.448
25,1.1082,1,3,2,0,88.066,44.033,0.4512
26,1.0746,7,2,1,3,91.583,45.791,0.4653
27,1.0703,12,3,1,2,92.057,46.029,0.4672
28,1.0679,12,3,2,1,92.324,46.162,0.4682
29,1.0093,1,0,0,4,99.491,49.746,0.4954
30,0.9984,2,4,0,0,100.98,50.49,0.5008
31,0.9784,1,1,0,4,103.865,51.933,0.511
32,0.9742,1,2,2,3,104.498,52.249,0.5132
33,0.971,1,3,2,2,104.987,52.494,0.5149
34,0.9686,1,4,1,0,105.358,52.679,0.5162
35,0.9506,3,1,1,4,108.252,54.126,0.526
36,0.9465,1,3,0,3,108.942,54.471,0.5283
37,0.9419,5,4,1,1,109.729,54.865,0.5308
38,0.9208,2,3,1,3,113.552,56.776,0.543
39,0.9166,2,3,3,1,114.358,57.179,0.5455
40,0.901,3,2,0,4,117.501,58.751,0.5549

File: basic/data/gtICDDデータ類-20260106/2_BaTiO3-hexagonal.csv
No.,d(A),I(f),h,k,l,2Theta(deg),Theta(deg),1/(2d)
1,6.9893,2,0,0,2,12.655,6.3275,0.0715
2,4.6744,2,1,0,1,18.97,9.485,0.107
3,4.0428,9,1,0,2,21.967,10.9835,0.1237
4,3.4919,1,0,0,4,25.487,12.7435,0.1432
5,3.3937,26,1,0,3,26.238,13.119,0.1473
6,2.8633,100,1,1,0,31.212,15.606,0.1746
7,2.8553,91,1,0,4,31.301,15.6505,0.1751
8,2.649,1,1,1,2,33.81,16.905,0.1887
9,2.4408,6,2,0,1,36.792,18.396,0.2049
10,2.4337,4,1,0,5,36.904,18.452,0.2054
11,2.3365,16,2,0,2,38.497,19.2485,0.214
12,2.329,15,0,0,6,38.627,19.3135,0.2147
13,2.2136,3,1,1,4,40.727,20.3635,0.2259
14,2.1882,22,2,0,3,41.221,20.6105,0.2285
15,2.1073,1,1,0,6,42.881,21.4405,0.2373
16,2.0214,33,2,0,4,44.799,22.3995,0.2474
17,1.8539,13,2,0,5,49.101,24.5505,0.2697
18,1.8514,10,1,0,7,49.172,24.586,0.2701
19,1.8102,5,2,1,2,50.369,25.1845,0.2762
20,1.8061,8,1,1,6,50.491,25.2455,0.2768
21,1.7466,2,0,0,8,52.337,26.1685,0.2863
22,1.7389,8,2,1,3,52.586,26.293,0.2875
23,1.6513,32,2,1,4,55.611,27.8055,0.3028
24,1.6471,29,1,0,8,55.767,27.8835,0.3036
25,1.5544,9,2,0,7,59.412,29.706,0.3217
26,1.4942,1,3,0,4,62.064,31.032,0.3346
27,1.4908,6,1,1,8,62.222,31.111,0.3354
28,1.4813,3,1,0,9,62.666,31.333,0.3375
29,1.4596,1,2,1,6,63.707,31.8535,0.3426
30,1.4312,15,2,2,0,65.121,32.5605,0.3494
31,1.4277,12,2,0,8,65.303,32.6515,0.3502
32,1.3686,3,3,1,1,68.502,34.251,0.3653
33,1.3658,8,2,1,7,68.662,34.331,0.3661
34,1.3494,4,3,1,2,69.615,34.8075,0.3705
35,1.3475,4,3,0,6,69.727,34.8635,0.3711
36,1.3443,4,1,0,10,69.92,34.96,0.3719
37,1.3243,1,2,2,4,71.134,35.567,0.3776
38,1.3188,5,3,1,3,71.475,35.7375,0.3791
39,1.3154,6,2,0,9,71.686,35.843,0.3801
40,1.2793,11,3,1,4,74.044,37.022,0.3908
41,1.2772,5,2,1,8,74.183,37.0915,0.3915
42,1.2552,1,1,1,10,75.71,37.855,0.3983
43,1.234,1,3,1,5,77.253,38.6265,0.4052
44,1.2301,2,1,0,11,77.537,38.7685,0.4065
45,1.219,6,2,2,6,78.378,39.189,0.4102
46,1.2003,2,3,0,8,79.847,39.9235,0.4166
47,1.1977,4,4,0,3,80.05,40.025,0.4175
48,1.1953,4,2,1,9,80.247,40.1235,0.4183
49,1.1681,4,4,0,4,82.516,41.258,0.428
50,1.1638,2,0,0,12,82.881,41.4405,0.4296
51,1.1323,3,3,1,7,85.735,42.8675,0.4416
52,1.1302,2,2,0,11,85.932,42.966,0.4424
53,1.1225,1,3,2,2,86.663,43.3315,0.4454
54,1.1198,3,2,1,10,86.928,43.464,0.4465
55,1.1068,1,2,2,8,88.211,44.1055,0.4518
56,1.1049,3,3,2,3,88.396,44.198,0.4525
57,1.0816,12,3,2,4,90.826,45.413,0.4623
58,1.0781,4,1,1,12,91.197,45.5985,0.4638
59,1.0691,1,4,1,2,92.191,46.0955,0.4677
60,1.0667,1,3,0,10,92.464,46.232,0.4687
61,1.0528,3,4,0,7,94.046,47.023,0.4749
62,1.0512,3,2,1,11,94.239,47.1195,0.4756
63,1.0501,3,1,0,13,94.369,47.1845,0.4761
64,1.0334,1,4,1,4,96.388,48.194,0.4838
65,1.0292,2,3,1,9,96.906,48.453,0.4858
66,1.0106,1,4,0,8,99.317,49.6585,0.4948
67,0.9996,1,2,2,10,100.81,50.405,0.5002
68,0.9881,2,3,2,7,102.437,51.2185,0.506
69,0.9857,3,2,0,13,102.783,51.3915,0.5073
70,0.9811,3,4,1,6,103.459,51.7295,0.5096
71,0.9799,1,3,1,10,103.648,51.824,0.5103
72,0.9698,1,5,0,3,105.17,52.585,0.5156
73,0.9684,1,4,0,9,105.382,52.691,0.5163
74,0.9539,4,5,0,4,107.709,53.8545,0.5242
75,0.953,1,3,2,8,107.855,53.9275,0.5247
76,0.9516,4,3,0,12,108.09,54.045,0.5254
77,0.9421,1,1,1,14,109.703,54.8515,0.5307
78,0.9348,1,4,2,1,110.969,55.4845,0.5349
79,0.9329,3,3,1,11,111.317,55.6585,0.536
80,0.9321,3,2,1,13,111.462,55.731,0.5364
81,0.9286,1,4,2,2,112.096,56.048,0.5384
82,0.9271,1,4,0,10,112.377,56.1885,0.5393
83,0.9196,3,4,1,8,113.772,56.886,0.5437
84,0.9185,3,4,2,3,113.994,56.997,0.5444
85,0.9174,3,3,2,9,114.208,57.104,0.545
86,0.9049,5,4,2,4,116.684,58.342,0.5525
87,0.9031,5,2,2,12,117.071,58.5355,0.5536

File: basic/data/gtICDDデータ類-20260106/4_BT2.csv
No,d(A),I(f),h,k,l,2Theta
1,8.2477,9,2,0,0,10.718
2,6.9756,7,-2,0,1,12.68
3,4.5849,19,0,0,2,19.344
4,4.4596,4,-2,0,2,19.893
5,4.1227,28,-4,0,1,21.536
6,3.8268,7,1,1,0,23.224
7,3.6679,6,2,0,2,24.245
8,3.4726,100,4,0,1,25.631
9,3.1524,86,-3,1,1,28.286
10,3.1051,35,-2,0,3,28.726
11,3.0559,23,0,0,3,29.199
12,3.0159,76,-1,1,2,29.595
13,2.904,59,3,1,1,30.763
14,2.8638,62,1,1,2,31.206
15,2.8024,28,-3,1,2,31.908
16,2.7722,69,-4,0,3,32.265
17,2.7461,28,6,0,0,32.58
18,2.6744,17,2,0,3,33.479
19,2.6341,4,-6,0,2,34.007
20,2.5517,28,-5,1,1,35.14
21,2.5253,8,5,1,0,35.519
22,2.4794,9,6,0,1,36.2
23,2.4515,5,-1,1,3,36.626
24,2.3957,5,-5,1,2,37.51
25,2.3717,33,-3,1,3,37.905
26,2.3333,27,5,1,1,38.553
27,2.3292,26,1,1,3,38.623
28,2.291,16,0,0,4,39.293
29,2.2237,15,4,0,3,40.534
30,2.1504,6,6,0,2,41.98
31,2.1377,9,-5,1,3,42.241
32,2.1138,3,-8,0,1,42.742
33,2.0891,57,2,0,4,43.273
34,2.0758,17,3,1,3,43.565
35,2.061,70,-8,0,2,43.892
36,2.02,35,7,1,0,44.832
37,2.0136,32,-1,1,4,44.981
38,1.996,25,-6,0,4,45.4
39,1.9674,53,0,2,0,46.099
40,1.9221,14,1,1,4,47.251
41,1.9175,6,8,0,1,47.371
42,1.8823,5,-2,0,5,48.312
43,1.8666,5,-5,1,4,48.746
44,1.86,5,-7,1,3,48.928
45,1.8452,3,6,0,3,49.348
46,1.8329,14,4,0,4,49.7
47,1.8082,10,0,2,2,50.429
48,1.7991,30,5,1,3,50.699
49,1.7751,16,-4,2,1,51.436
50,1.7559,6,3,1,4,52.039
51,1.7365,7,8,0,2,52.667
52,1.7281,12,7,1,2,52.941
53,1.7144,20,-6,0,5,53.399
54,1.7116,3,4,2,1,53.493
55,1.6896,56,-3,1,5,54.246
56,1.6867,28,-7,1,4,54.347
57,1.6744,5,-9,1,2,54.777
58,1.6613,20,-2,2,3,55.246
59,1.6598,21,9,1,0,55.301
60,1.6246,5,-5,1,5,56.605
61,1.6108,7,-10,0,3,57.135
62,1.6042,20,-4,2,3,57.394
63,1.5996,19,6,2,0,57.574
64,1.5909,3,6,0,4,57.917
65,1.5667,3,5,1,4,58.901
66,1.561,10,10,0,1,59.136
67,1.552,10,8,0,3,59.512
68,1.5491,5,4,0,5,59.636
69,1.528,7,0,0,6,60.542
70,1.5117,3,-7,1,5,61.268
71,1.507,7,3,1,5,61.478
72,1.4984,7,-9,1,4,61.869
73,1.4928,7,0,2,4,62.129
74,1.4856,12,-6,0,6,62.461
75,1.4733,5,4,2,3,63.043
76,1.4667,8,9,1,2,63.36
77,1.4553,3,-3,1,6,63.916
78,1.4492,10,10,0,2,64.217
79,1.4323,23,2,2,4,65.066
80,1.4293,25,-11,1,1,65.222
81,1.423,35,-8,2,2,65.544
82,1.4049,5,-12,0,1,66.498
83,1.4013,7,-6,2,4,66.691
84,1.3938,19,1,1,6,67.096
85,1.389,25,-11,1,3,67.36
86,1.3861,20,6,0,5,67.521
87,1.3835,20,8,0,4,67.663
88,1.3746,24,-8,2,3,68.162

File: basic/data/gtICDDデータ類-20260106/5_SrTiO3.csv
No,d(A),I(f),h,k,l,2Theta
1,3.9,12,1,0,0,22.783
2,2.759,100,1,1,0,32.424
3,2.253,30,1,1,1,39.984
4,1.952,50,2,0,0,46.483
5,1.746,3,2,1,0,52.357
6,1.594,40,2,1,1,57.794
7,1.381,25,2,2,0,67.803
8,1.302,1,3,0,0,72.543
9,1.235,15,3,1,0,77.175
10,1.1774,5,3,1,1,81.721
11,1.1273,8,2,2,2,86.204
12,1.0437,16,3,2,1,95.127
13,0.9765,3,4,0,0,104.15
14,0.9205,10,4,1,1,113.609
15,0.8959,3,3,3,1,118.585
16,0.8731,10,4,2,0,123.826
17,0.8325,6,3,3,2,135.416
18,0.7972,9,4,2,2,150.136

File: basic/data/gtICDDデータ類-20260106/6_BaCO3.csv
No.,d(A),I(f),h,k,l,2Theta(deg)
1,4.5629,8,0,1,1,19.438
2,4.4521,4,0,0,2,19.927
3,3.7216,100,1,1,1,23.89
4,3.6603,50,1,0,2,24.296
5,3.2164,20,2,0,0,27.712
6,3.0251,6,2,0,1,29.503
7,3.0145,2,1,1,2,29.609
8,2.7518,4,2,1,0,32.51
9,2.6949,1,1,0,3,33.217
10,2.6572,18,0,2,0,33.702
11,2.629,30,2,1,1,34.074
12,2.6074,16,2,0,2,34.365
13,2.5913,40,0,1,3,34.586
14,2.3681,1,1,2,1,37.964
15,2.2818,12,0,2,2,39.459
16,2.226,4,0,0,4,40.49
17,2.1506,50,1,2,2,41.976
18,2.1036,20,1,0,4,42.96
19,2.0487,18,2,2,0,44.17
20,2.0179,40,2,1,3,44.881
21,1.9554,1,1,1,4,46.397
22,1.9408,30,3,1,1,46.768
23,1.932,14,3,0,2,46.994
24,1.8924,1,1,2,3,48.038
25,1.8611,6,2,2,2,48.899
26,1.8305,3,2,0,4,49.772
27,1.8162,1,3,1,2,50.189
28,1.7376,3,0,3,1,52.629
29,1.7165,1,1,0,5,53.327
30,1.7064,3,0,2,4,53.668
31,1.6884,2,0,1,5,54.285
32,1.6774,12,1,3,1,54.672
33,1.6492,14,1,2,4,55.688
34,1.6332,12,1,1,5,56.283
35,1.6082,3,4,0,0,57.236
36,1.5948,1,1,3,2,57.76
37,1.5826,1,4,0,1,58.249
38,1.5626,6,3,2,2,59.067
39,1.5444,2,3,0,4,59.837
40,1.5287,3,2,3,1,60.512
41,1.5212,7,0,3,3,60.844
42,1.5168,5,4,1,1,61.038
43,1.5126,2,4,0,2,61.226
44,1.5074,3,2,2,4,61.459
45,1.4951,3,2,1,5,62.023
46,1.484,3,0,0,6,62.54
47,1.3753,12,2,3,3,68.12
48,1.3665,10,4,1,3,68.625
49,1.3474,14,2,0,6,69.733
50,1.3353,7,3,2,4,70.463
51,1.3286,4,0,4,0,70.866
52,1.3266,8,3,1,5,70.991
53,1.3145,2,4,2,2,71.743
54,1.3035,1,4,0,4,72.444
55,1.2956,6,0,2,6,72.958
56,1.2732,2,5,0,1,74.455
57,1.256,1,0,3,5,75.656
58,1.2489,5,1,4,2,76.159
59,1.2383,4,5,1,1,76.934
60,1.2361,3,5,0,2,77.096
61,1.2327,5,1,3,5,77.349
62,1.228,2,2,4,0,77.696
63,1.2147,4,1,1,7,78.71
64,1.2018,4,2,2,6,79.723
65,1.1838,2,2,4,2,81.186
66,1.1803,1,4,3,1,81.48
67,1.1646,1,4,1,5,82.819
68,1.1546,1,2,1,7,83.694
69,1.1482,1,5,2,1,84.268
70,1.1409,1,0,4,4,84.932
71,1.1233,4,1,4,4,86.582
72,1.1207,4,5,2,2,86.839
73,1.1139,2,5,0,4,87.504
74,1.1051,4,4,3,3,88.374
75,1.0967,2,1,0,8,89.239
76,1.0948,3,3,4,2,89.435
77,1.0906,2,4,0,6,89.865
78,1.0837,2,3,3,5,90.594
79,1.0753,1,2,4,4,91.506
80,1.0717,3,3,1,7,91.903
81,1.0554,1,0,5,1,93.751
82,1.0515,1,2,0,8,94.197

File: basic/data/gtICDDデータ類-20260106/7_TiO2-rutile.csv
No.,d(A),I(f),h,k,l,2Theta(deg),Theta(deg),1/(2d)
1,3.247,100,1,1,0,27.446,13.723,0.154
2,2.487,50,1,0,1,36.085,18.043,0.201
3,2.297,8,2,0,0,39.187,19.593,0.2177
4,2.188,25,1,1,1,41.225,20.613,0.2285
5,2.054,10,2,1,0,44.05,22.025,0.2434
6,1.6874,60,2,1,1,54.322,27.161,0.2963
7,1.6237,20,2,2,0,56.64,28.32,0.3079
8,1.4797,10,0,0,2,62.74,31.37,0.3379
9,1.4528,10,3,1,0,64.038,32.019,0.3442
10,1.4243,2,2,2,1,65.478,32.739,0.351
11,1.3598,20,3,0,1,69.008,34.504,0.3677
12,1.3465,12,1,1,2,69.788,34.894,0.3713
13,1.3041,2,3,1,1,72.408,36.204,0.3834
14,1.2739,1,3,2,0,74.409,37.205,0.3925
15,1.2441,4,2,0,2,76.508,38.254,0.4019
16,1.2006,2,2,1,2,79.819,39.91,0.4165
17,1.1702,6,3,2,1,82.333,41.166,0.4273
18,1.1483,4,4,0,0,84.258,42.129,0.4354
19,1.1143,2,4,1,0,87.461,43.731,0.4487
20,1.0936,8,2,2,2,89.555,44.777,0.4572
21,1.0827,4,3,3,0,90.705,45.352,0.4618
22,1.0425,6,4,1,1,95.272,47.636,0.4796
23,1.0364,6,3,1,2,96.014,48.007,0.4824
24,1.0271,4,4,2,0,97.173,48.587,0.4868
25,1.0167,1,3,3,1,98.511,49.255,0.4918
26,0.9703,2,4,2,1,105.095,52.547,0.5153
27,0.9644,2,1,0,3,106.015,53.007,0.5185
28,0.9438,2,1,1,3,109.402,54.701,0.5298
29,0.9072,4,4,0,2,116.222,58.111,0.5511
30,0.9009,4,5,1,0,117.522,58.761,0.555
31,0.8892,8,2,1,3,120.054,60.027,0.5623
32,0.8774,8,4,3,1,122.783,61.392,0.5699
33,0.8738,8,3,3,2,123.655,61.827,0.5722
34,0.8437,6,4,2,2,131.841,65.92,0.5926
35,0.8292,8,3,0,3,136.541,68.271,0.603
36,0.8196,12,5,2,1,140.044,70.022,0.6101
37,0.812,2,4,4,0,143.107,71.554,0.6158
38,0.7877,2,5,3,0,155.856,77.928,0.6348

File: basic/data/gtICDDデータ類-20260106/8_TiO2-anatase.csv
No.,d(A),I(f),h,k,l,2Theta(deg),Theta(deg),1/(2d)
1,3.52,100,1,0,1,25.281,12.64,0.142
2,2.431,10,1,0,3,36.946,18.473,0.2057
3,2.378,20,0,0,4,37.8,18.9,0.2103
4,2.332,10,1,1,2,38.575,19.288,0.2144
5,1.892,35,2,0,0,48.049,24.024,0.2643
6,1.6999,20,1,0,5,53.89,26.945,0.2941
7,1.6665,20,2,1,1,55.06,27.53,0.3
8,1.493,4,2,1,3,62.119,31.059,0.3349
9,1.4808,14,2,0,4,62.688,31.344,0.3377
10,1.3641,6,1,1,6,68.76,34.38,0.3665
11,1.3378,6,2,2,0,70.309,35.154,0.3737
12,1.2795,2,1,0,7,74.029,37.014,0.3908
13,1.2649,10,2,1,5,75.029,37.515,0.3953
14,1.2509,4,3,0,1,76.017,38.009,0.3997
15,1.1894,2,0,0,8,80.725,40.362,0.4204
16,1.1725,2,3,0,3,82.136,41.068,0.4264
17,1.1664,6,2,2,4,82.659,41.33,0.4287
18,1.1608,4,3,1,2,83.146,41.573,0.4307
19,1.06,2,2,1,7,93.217,46.609,0.4717
20,1.0517,4,3,0,5,94.178,47.089,0.4754
21,1.0436,4,3,2,1,95.139,47.57,0.4791
22,1.0182,2,1,0,9,98.315,49.158,0.4911
23,1.007,2,2,0,8,99.801,49.9,0.4965
24,0.9967,2,3,2,3,101.217,50.609,0.5017
25,0.9555,4,3,1,6,107.444,53.722,0.5233
26,0.9464,4,4,0,0,108.959,54.479,0.5283
27,0.9246,2,3,0,7,112.836,56.418,0.5408
28,0.9192,2,3,2,5,113.857,56.928,0.544
29,0.9138,2,4,1,1,114.904,57.452,0.5472
30,0.8966,4,2,1,9,118.434,59.217,0.5577
31,0.889,2,2,2,8,120.099,60.049,0.5624
32,0.8819,2,4,1,3,121.72,60.86,0.567
33,0.8793,2,4,0,4,122.331,61.165,0.5686
34,0.8464,2,4,2,0,131.029,65.514,0.5907
35,0.8308,2,3,2,7,135.991,67.996,0.6018
36,0.8268,4,4,1,5,137.384,68.692,0.6047
37,0.8102,2,3,0,9,143.878,71.939,0.6171
38,0.7974,4,4,2,4,150.028,75.014,0.627
39,0.7928,2,0,0,12,152.622,76.311,0.6307
